Repository: enterzxk/battery-dynamic-rul

# Battery Dynamic RUL

电池动态剩余寿命研究的代码与证据快照，供人工阅读和 GPT 对话解释。此仓库由服务器项目按白名单同步；原始数据、大 checkpoint、论文全文、运行认证信息及完整内部历史留在服务器。

**从这里开始：**

- [给 GPT 的中文项目说明](docs/CHATGPT_CONTEXT_ZH.md)：研究问题、真实结果、限制和阅读顺序。
- [项目任务进度](PROJECT_PROGRESS.md)：已完成、证据、最小验证、阻塞/风险、下一步。
- [快照清单与时间](public_snapshot.json)：实际同步文件、SHA256 和来源。
- [真实开发结果](results/development_hust_v11_seed42_v1.csv)：CPMLP / CPTransformer / 训练中位数基线。
- [代码](src/)与[配置](configs/)；[公开同步规则](docs/GITHUB_SYNC_ZH.md)。

当前已有两次有界开发试验，各 300 步；它们是 HUST v11 作者总 EOL 估计的 validation 结果。完整论文复现、PBT 运行及严格在线动态 RUL 比较尚未完成。最终 test 锁定，文献接纳和静态检查不代表性能结论。

在网页版 GPT 中贴此仓库链接，并请它按 `docs/CHATGPT_CONTEXT_ZH.md` 的阅读顺序解释。GPT 必须实际获取文件；聊天记录不会因同步仓库而自动互通。若连接器未收录或网页无法访问，可下载该说明与进度文件上传到对话。

该镜像依赖本地应用定时任务及服务器连接；请以快照时间判断新鲜度，不能把页面当成服务器实时监控。现有代码依赖服务器数据及官方第三方项目；公开文件不等同于已打包完整独立运行环境。

- [41篇精读结论与后续方向详细讨论稿](reports/literature_discussion_20261017_root_v1/LITERATURE_DISCUSSION_ZH.md)，附逐篇结论和证据锚点。

File: experiments/rulaas_external_kit_20261030/EIS_ASOF_PROTOCOL_ZH.md
# KIT 阻抗检测的查询时可见性审计

目标：检查当前查询能否获得早先完成的阻抗信息，为信息增量实验判断数据支持；本步不拟合模型、不评价 RUL 增益。前一斜率锚定 AFT 已判 `NO_GAIN` 并停止。

来源为官方第二版 `cell_eisv2.zip`，容器与 BagIt 清单一致。仅打开已经开放的 60 个开发工况的 180 个电芯；另 16 工况和 P000_0 副实验文件不打开。查询键固定为第 100 天训练侧候选和上一轮内部开发评估的全部查询，分别保留，既有保留组结局已被查看，不能称盲验证。

依据数据字典和作者实验说明，选常温 `is_rt=1`、充电至 50% SOC `soc_nom=50, cyc_charged=1` 的单次阻抗测量；将共享时间戳的 29 个频率行作为一项检测。仅使用状态 `valid=1`、时间戳来源为 1、完整频率序号、正的参考阻抗及有效检测时长的测量，其他情况记录原因而非冒充有效。保守可用时间定义为 `timestamp_s + eis_duration_s`；若发布的时间戳本身已代表测量结束，这会增加保守延迟。报告是否在实际服务中同时送达未知，因此不能称真实报告时延。

对每个查询仅使用可用时间不晚于 q 的最近及历史检测，计算当前参考阻抗、仅由此前有效记录得出的首个参考阻抗及相对变化、历史间隔/斜率；同时保留 0.5、约 2.083、10 Hz 的补偿实虚部作为候选。字段 `z_ref_init_mOhm` 不使用：如初始测量缺失，该发布字段何时形成尚未证实。频点缺失显式保留，不用未来数据补齐。没有先前可用阻抗的查询继续保留，标记缺失而非剔除。

检查源文件与角色、测量是否完整、保守可用时序、可见率和检测时长；按开发训练/保留组分开报告。预算：最多 180 个开发 EIS 电芯文件、125,000,000 未压缩字节、0 模型拟合、0 模型预测、0 受限组/原 C3/C4。此前样本检查单独记录，不作为完整审计结果。

File: experiments/rulaas_external_kit_20261030/EIS_VALUE_PROTOCOL_ZH.md
# KIT 阻抗信息的同查询增量对照

## 研究问题和边界

第 100 天 KIT 对照中，纯斜率明显强于斜率锚定删失 AFT，后者已停止。这里不重跑该候选，而测试另一个问题：**在相同查询、相同检测时间信息和同样树模型下，加入此前完成的阻抗数值能否提升动态 RUL 预测？** 阻抗特征或树模型本身不是创新主张。

沿用原 45 个拟合工况、15 个已经使用过的内部保留工况、第 100 天截止、80% 初始检查容量的记录事件、查询规则和即时结果可用假设。仅 112 条截止前已有精确事件的训练查询用于这两个树模型；330 条右删失与 84 条零随访对两个模型均不作为精确寿命，不删改或伪标。16 个外部工况和原项目 C3/C4 不读取。

每条查询保留原先的容量、历史斜率和已知工况 13 个特征；共同加入此前阻抗检测的存在标志、距离当前查询的时间、可见检测数、最近两个检测的间隔。候选在此基础上增加当前及首个**截至查询可用**参考阻抗、其比值、最近阻抗变化率，以及 0.5、约 2.083、10 Hz 补偿实部和虚部。每次阻抗的保守可用时间是发布的时间戳加完整测量时长；它不是已经观测到的报告送达时间。缺失项保留为 NaN，由 HGB 原生处理，不用未来值填补。时序匹配及六个源电芯已独立复核。

因为两种树模型都知道检测是否发生及其时点，比较针对阻抗**数值**增加的信息；不能解释为跳过阻抗检测节省的成本，也没有证明额外检测的服务价值。

## 方法、消融和验证

1. **共同时间信息 HGB**：13 项原有特征加上述 4 项检测时间特征，仅在 112 条精确事件查询训练 log RUL。
2. **共同时间信息 + 阻抗值 HGB**：相同训练查询、目标、权重、参数、分组折与评估查询，增加 10 项阻抗数值。
3. **已有 HGB**：直接复用上一轮相同查询上的已保存输出，不重拟合。
4. **纯斜率参考**：复用上一轮相同查询上的已保存输出，不重拟合。

两种新 HGB 均使用 `max_iter=150, max_leaf_nodes=15, l2_regularization=1, seed=42, early_stopping=False`，每电芯等权；各 3 折工况组隔离 OOF 残差加 1 次全训练，用于对数寿命分布。全部 8 次拟合完成后才读取内部保留查询的真实结局。保留全部 519 查询，包括 414 个右删失查询；只有后续记录事件的 105 查询可计算 MAE、事件子集的覆盖与预警窗口。四周结果未知的查询不填负标签，明示分母和缺失。

主要指标为有事件记录的电芯宏平均中位预测 MAE；候选分别对共同时间 HGB、已有 HGB、纯斜率作配对比较，按工况组重抽样 5000 次、seed 42；三项同时比较采用 Bonferroni 98.333% 双侧区间（分位 1/120、119/120）。同时报告均值 MAE、可判定四周 Brier、80% 区间覆盖/宽度、事件前四周电芯级预警遗漏、逐电芯伤害和所有未知数量。

开发筛查通过须：至少 5 个有事件的工况、10 个事件电芯、5 个事件前预警窗口电芯；候选对三个参考的中位预测 MAE 均降低至少 5%，三个校正区间上界均小于零；四周 Brier 不比共同时间 HGB 高超过 0.02，漏报不增加，80% 覆盖不下降超过 5 个百分点。否则按预设记录 `NO_GAIN_FIXED_KIT_EIS_INFORMATION` 或样本支持不足，不能改 cutoff、调参、删失败查询或刷 seed 以挽救。即使通过也只是重复使用开发组的探索信号，不等于独立确认、成本收益或论文达标。

预算：8 次 CPU 预测模型拟合、最多 1300 条模型预测、0 预处理拟合、0 外部封存组和原项目 C3/C4。训练标签使用事件数据而非解决删失，不能声称这是删失处理方法。

File: experiments/rulaas_external_kit_20261030/EIS_VALUE_RESULTS_ZH.md
# KIT 阻抗信息增量对照：固定方案未通过

## 结论

固定对照判定为 **`NO_GAIN_FIXED_KIT_EIS_INFORMATION`**。在相同查询、相同检测时间信息和相同 HGB 设置下，加入此前完成的阻抗数值后，有事件电芯的中位预测 MAE 从 **7.75 周上升至 8.17 周**。配对增量为 **+0.42 周**，三项比较校正后的 98.333% 工况组重抽样区间为 **[+0.17, +0.58] 周**；2 个电芯改善、14 个电芯变差。

纯容量斜率参考的 MAE 为 **2.79 周**，本次阻抗 HGB 为 8.17 周，配对增量 **+5.37 周**，校正区间 **[+1.06, +9.04] 周**。这些误差仅针对后来观察到记录事件的电芯，不能将其外推为全部删失电芯的真实误差。

## 同查询对照

| 方法 | 中位预测 MAE，周 | 四周 Brier | 名义 80% 区间经验覆盖 / 平均宽度，周 | 事件前四周漏报 |
| --- | ---: | ---: | ---: | ---: |
| HGB：共同检测时间信息 | 7.75 | 0.1583 | 35.6% / 4.43 | 1/16 |
| HGB：再加入阻抗数值 | 8.17 | 0.2212 | 33.9% / 4.42 | 0/16 |
| 已有 HGB 参考 | 7.70 | 0.1573 | 36.1% / 4.99 | 1/16 |
| 纯容量斜率 | 2.79 | 不适用 | 不适用 | 不适用 |

阻抗模型少漏报一个预警窗口，但四周 Brier 上升，且两种 HGB 的名义 80% 区间在观察到事件的查询中覆盖率都很低。519 条共同查询中，105 条后来记录事件、414 条右删失；四周结果有 16 条阳性、485 条阴性和 18 条未知。Brier 仅在可判定的 501 条上计算，不能把未知填成阴性，也不能仅凭单个指标判定可靠性。

## 信息和时序是否公平

两种新 HGB 使用同一训练/评估查询、目标、每电芯权重、工况隔离折和参数，均可见阻抗检测是否发生、何时完成及检测次数；候选额外使用阻抗参考值、变化和三个频率处的实虚部。两者均只以 112 条截止前已成熟精确事件训练，330 条右删失和 84 条零随访不被当作精确寿命。旧 HGB 与纯斜率结果直接复用，未重拟合。

开发数据中 1045 条固定查询都能匹配到此前完成的有效阻抗测量；4 次无效测量被单独记录。以 `timestamp_s + eis_duration_s` 作为保守可用时间，所选 50% SOC 常温阻抗测量本身的中位时长为 **740.67 秒**；这不是完整检查成本或实际报告延迟。初始阻抗只从查询时已经可用的记录计算，没有直接使用来源不明的预填初始值。

独立复核重算了 1045 条阻抗时序匹配，抽查 6 个源电芯；又重算 2076 行模型结果、逐电芯指标与配对区间，并重新运行 519 条保存的阻抗模型预测确认特征构造一致。16 个外部工况和原项目 C3/C4 均未读取。

## 研究含义与限制

这次失败只适用于**当前阻抗特征、树模型、训练信息及开发划分**，不能推断所有阻抗测量都无价值。实际可评估事件只有 6 个工况、16 个电芯；开发组结局已被多次使用，截止时点根据训练工况历史支持回顾性选择，因而不是独立确认。定期检查首次记录的容量越阈不是连续物理失效时刻；检测时间加时长是可用性假设，不是实测报告送达时间。部分停测可能是信息性删失，且此次没有评估跳过检测的实际成本或调度收益。

保留 `NO_GAIN_FIXED_KIT_EIS_INFORMATION` 与此前删失模型的负结果，不以调整阈值、重复种子或选择少数电芯改写。接下来应基于纯斜率强参考、删失/停测成因和真正独立的验证设计寻找新的机制或数据；不能把“增加阻抗输入”本身包装为论文创新。
